Repository: Pranjal-Parmar11/IOCL_PipeSpec

# EIL Specification Lookup System - Frontend Documentation

This repository contains the frontend application for the EIL (Engineers India Limited) Pipe Specification lookup system. The frontend is built inside the `frontend/` directory, linking directly to the FastAPI backend.

---

## 🛠️ Technology Stack & Architecture

The frontend is constructed using:
1. **Core UI**: React (Vite-powered, client-side rendering).
2. **Styling**: Native, clean Vanilla CSS (`App.css`). No utility classes (like Tailwind) are used, maintaining full compatibility with core style sheets and maximizing loading speeds.
3. **Data Fetching**: Pure modern JavaScript `async/await` syntax utilizing the browser's native `fetch` API.
4. **Icons**: Google Material Symbols Outlined.

---

## 📊 Frontend Architecture & Data Flow

Here is the flowchart representing the interaction flow, state lifecycle, and API integration in the frontend:

```mermaid
graph TD
    A[User Opens App] --> B[App Component Mounts]
    B --> C[Initialize Data]
    
    subgraph Initialization [Parallel Initialization - Async/Await]
        C --> D[Fetch Default Pipe: GET /api/default]
        C --> E[Fetch All Pipes List: GET /api/pipes]
    end
    
    D & E -->|Success| F[Set selectedPipe state & pipesList state]
    D & E -->|Failure| G[Display Error Screen with Retry Button]
    
    F --> H[Load Details: useEffect selectedPipe]
    
    subgraph LoadDetails [Fetch Spec Details - Parallel Async/Await]
        H --> I[Fetch Specs: GET /api/spec/pipe_name]
        H --> J[Fetch Sibling Pipes: GET /api/pipes/pipe_name/preview]
    end
    
    I & J -->|Success| K[Set specs state, siblings state & reset activeSpecIndex to 0]
    I & J -->|Failure| G
    
    K --> L[Render Bento Grid Dashboard]
    
    L --> M{User Interaction}
    
    M -->|1. Type in Search Bar| N[Filter Dropdown Options list locally]
    N -->|Click Option| O[Update selectedPipe state & searchQuery]
    
    M -->|2. Click Sibling Tag| P[Update selectedPipe state & searchQuery]
    
    M -->|3. Click Variation Tab| Q[Update activeSpecIndex state]
    
    M -->|4. Bottom Nav Tabs| R[Toggle Nav View: Specs / Search / History]
    
    O & P --> H
    Q --> L
    R --> L
```

---

## 🎨 Design System

All styles are governed by the custom properties in `src/App.css`, which translates tokens from `frontend_ref/DESIGN.md`:
* **Colors**: Deep Industrial Navy (`#002046`) for layout structure, Safety Blue (`#005db6`) for primary interactions/accents, and a cool light-gray canvas (`#f8f9ff`).
* **Typography**: Clean `Inter` font for body and headings; `JetBrains Mono` for welding materials, thickness values, codes, and hardness specs.
* **Layout**: A responsive Bento-grid layout that shifts from a 12-column desktop grid to a single-column layout on mobile devices.
* **Border Radii**: Strict soft corner system (`8px` for data containers, `12px` for cards, and `9999px` for pill badges and navigation tags).

---

## ⚡ Core Features

1. **Searchable Selection Dropdown**: A custom-designed search input that filters the list of hundreds of EIL pipe specifications on-the-fly and handles selection cleanly.
2. **Double URL Encoding**: The API requests automatically double-encode the pipe names to prevent slashes in material codes (e.g. `ASTM A312 TP304/304L`) from breaking route parameters in the FastAPI backend or Vite proxy.
3. **Spec Variation Tabs**: When a single pipe material returns multiple welding specs (e.g. different code variations or joint preparation rules), a tab bar renders automatically, allowing engineers to toggle variations.
4. **Thermal parameters bento section**: Displays preheat thresholds, base temperatures, interpass maximums, and PWHT hold details side-by-side.
5. **Technical Notes Parser**: Notes are automatically split and parsed on numbered headings (`1.`, `2.`, etc.) to display clean, spaced bullet lists with custom styling.
6. **Lookup Session History**: Selecting the "History" tab on the bottom navigation lists the last 5 materials looked up in the session for quick toggling.

---

## 🚀 How to Run the Project

### 1. Start the Backend
Navigate to the `backend/` directory and run:
```bash
python -m uvicorn main:app --host 127.0.0.1 --port 8000
```

### 2. Run the Frontend
Navigate to the `frontend/` directory, install packages, and start the development server:
```bash
npm install
npm run dev
```
Open `http://localhost:5173/` in your browser.

File: backend/data/Pipe_Spec.csv
group_id,pipes,root_pass_butt_process,filler_pass_butt_process,welding_material_root_pass_butt,welding_material_filler_pass_butt,preheat_base,preheat_thk,preheat_above,interpass,pwht_temp,pwht_minhold,hardness,notes
A1A,ASTM A672 GR.B60 CL. 12,GTAW/SMAW (Note-1),GTAW/SMAW,ER70S-2/E6010,ER70S-2/E7016/E7018,10°C,25.4°C,100°C,,,,,"1. Root pass for single side welding shall be done by GTAW process. 2. For piping sizes 2"" OD and below shall be entirely welded by GTAW process. 3. Preheat temperature of atleast 50°C shall be provided for the first two passes for THK>=12.5mm & <=25mm."
A2A,"ASTM A106 GR.B, ASTM A672 GR.B60 CL.12",GTAW/SMAW (Note-1),GTAW/SMAW (Note-2),ER70S-2/E6010,ER70S-2/E7016/E7018,10°C,25.4°C,100°C,,595-620°C,1 HR,200 BHN MAX,"1. Root pass single side welding by GTAW. 2. For piping sizes 2"" OD & below entirely welded by GTAW. 3. Preheat >=50°C first two passes 12.5-25mm. 4. PWHT per IBR for wall thickness exceeding 20mm; hardness measured after PWHT. For A22A, B22A, D22A, E22A piping class weld joint, PWHT shall be carried out irrespective of thickness."
A3A,"ASTM A106 GR.B, API 5L GR.B PSL1, ASTM A672 GR.B60 CL.12, IS-1239, IS-3589 GR.410, ASTM A53 GR.B TYPE S",SMAW,SMAW,E6010,E6013/E7016/E7018,10°C,25.4°C,100°C,,,,-,"1. Preheat >=50°C first two passes for THK>=12.5mm & <=25mm. 2. Threaded joints for J2A piping class shall be made with 1"" PTFE joining tape. This welding chart is applicable only for seal welding, if any, for A92A piping class."
A4A,"ASTM A333 GR.6, ASTM A671 GR.CC60 CL.32",GTAW,GTAW/SMAW (Note-2),ER80S-Ni1 (Note-1),ER80S-Ni1/E7016-1/E7018-1 (Note-1),10°C,25.4°C,100°C,315°C MAX,,,200 BHN MAX,"1. All batches of filler wires/electrodes shall be impact tested at -45°C as per latest edition of ASME BPV Section II Part C at site. 2. For piping sizes 2"" OD & below entirely welded by GTAW. 3. Preheat >=50°C first two passes 12.5-25mm."
B45A,"ASTM A333 GR.6, ASTM A671 GR.CC60 CL.32",GTAW,GTAW/SMAW (Note-2),ER80S-Ni1 (Note-1),ER80S-Ni1/E7016-1/E7018-1 (Note-1),10°C,25.4°C,100°C,315°C MAX,595-620°C,ASME B31.3,200 BHN MAX,"1. All batches of filler wires/electrodes impact tested at -45°C per ASME BPV Sec II Part C at site. 2. For piping 2"" OD & below entirely GTAW. 3. Preheat >=50°C first two passes 12.5-25mm. 4. PWHT shall be carried out for all weld joints including attachment welds irrespective of thickness."
A5A,"ASTM A106 GR.B, ASTM A672 GR.B60 CL.32",GTAW,GTAW/SMAW (Note-1),ER70S-2,ER70S-2/E7016/E7018,10°C,25°C,100°C,,595-620°C,ASME B31.3,200 BHN MAX,"1. Welded by GTAW process. 2. Preheat >=50°C first two passes 12.5-<25mm. 3. Groove welds PWHT for pipe wall thk >20mm; if design temp >204°C, thickness <20mm also PWHT. For B58A, A59A, B59A, D59A, E59A: PWHT for ALL pipe wall thicknesses; attachments stress relieved & meet hardness limit. For lines with design temp >204°C, PWHT required for all weld joints irrespective of thickness. 4. Hardness of weldment shall not exceed 200 BHN."
A11A,"ASTM A106 GR.B, ASTM A672 GR.B60 CL.12",GTAW/SMAW (Note-1),SMAW/GTAW (Note-2),ER70S-2/E6010,E7016/E7018/ER70S-2,10°C,25°C,100°C,,,,200 BHN MAX,1. Root pass single side welding by GTAW. 2. Welded by GTAW process. 3. Preheat >=50°C first two passes 12.5-<25mm. 4. Hardness in the weldment shall not exceed 200 BHN.
A14A,"ASTM A106 GR.B, ASTM A672 GR.B60 CL.22, ASTM A672 GR.C60 CL.32, ASTM A672 GR.C60 CL.42",GTAW,GTAW/SMAW (Note-1),ER70S-2 (Note-2),ER70S-2/E7016/E7018 (Note-2),10°C,25°C,100°C,,595-620°C,1 HR,200 BHN MAX,"1. For piping sizes 2"" OD & below entirely welded by GTAW. 2. All batches of welding filler materials shall be qualified for CE (MR0103/TM0177 & TM0284) service. 3. Preheat >=50°C first two passes 12.5-<25mm. 4. PWHT for ALL pipe wall thickness; post heat treated hardness of weld and HAZ shall not exceed 200 BHN. Attachments need not be stress relieved provided cross-sectiol hardness controlled <200 BHN, established by procedure qualification on fillet weld."
A55A,"ASTM A106 GR.B, ASTM A672 GR.B60 CL.32",GTAW,GTAW/SMAW (Note-1),ER70S-2 (Note-2),ER70S-2/E7016/E7018 (Note-2),10°C,25°C,100°C,,595-620°C,1 HR,200 BHN MAX,"1. Welded by GTAW process. 2. All batches of welding filler materials shall be qualified for CE (TM0177 & TM0284) service. 3. Preheat >=50°C first two passes 12.5-<25mm. 4. PWHT for ALL pipe wall thickness; hardness of weld shall not exceed 200 BHN. Attachments need not be stress relieved provided cross-sectiol hardness <200 BHN, established by procedure qualification on fillet weld."
A46A,"ASTM A333 GR.6, ASTM A671 GR.CC60 CL.32",GTAW,GTAW/SMAW (Note-1),ER80S-Ni1 (Note-2),"ER80S-Ni1/E7016-1/E7018-1 (Note-2,3)",10°C,25°C,100°C,315°C MAX,595-620°C,1 HR,200 BHN MAX,"1. For piping 2"" OD & below entirely welded by GTAW. 2. All batches of welding filler materials shall be qualified for CE (MR0103/TM0177 & TM0284) service. 3. Nickel content in ER80S-Ni1 shall not exceed 1 wt.%; PQR shall confirm nickel content <1 wt.%. Filler wires/electrodes impact tested at -45°C per ASME BPV Sec II Part C. 4. Preheat >=50°C first two passes 12.5-<25mm. 5. PWHT for ALL pipe wall thickness; hardness of weld shall not exceed 200 BHN. Attachments need not be stress relieved provided cross-sectiol hardness <200 BHN, established by procedure qualification on fillet weld."
A19A,"ASTM A106 GR.B, ASTM A672 GR.B60 CL.22, ASTM A672 GR.B60 CL.12",GTAW,GTAW/SMAW (Note-1),ER70S-2,ER70S-2/E7016/E7018,10°C,25°C,100°C,,595-620°C,1 HR,200 BHN MAX,2. Preheat >=50°C first two passes 12.5-<25mm. 3. PWHT for ALL pipe wall thickness; hardness of weld shall not exceed 200 BHN. Attachments shall be stress relieved and shall also meet the hardness limit.
A6D,"ASTM A335 GR.P11, ASTM A691 GR.1.25CR CL.42",GTAW,GTAW/SMAW (Note-1),ER 80 S B 2,E 7018 B 2L,150°C,,,,650-705°C,ASME B31.3,225 BHN Max,"1. For piping 2"" OD & below entirely GTAW. 2. PWHT for ALL wall thicknesses; post heat treated hardness of weld shall not exceed 225 BHN. Attachments shall be stress relieved and shall also meet the hardness limit."
E2D,"ASTM A335 GR.P11, ASTM A691 GR.1.25CR CL.42",GTAW,GTAW/SMAW (Note-1),ER 80 S B 2,E 8018 B 2,149°C,,,,710-740°C,2 HRS,,2. PWHT for ALL wall thicknesses; post heat treated hardness of weld shall not exceed 225 BHN.
B65D,"ASTM A335 GR.P11, ASTM A691 GR.1.25CR CL.42",GTAW,GTAW/SMAW (Note-1),ER 80 S B 2,E 8018 B 2,149°C,,,,710-740°C,ASME B31.3,,2. All batches of welding filler materials shall be qualified for CE (MR0103/TM0177 & TM0284) service. 3. PWHT for ALL wall thicknesses; hardness shall not exceed 225 BHN. Attachments shall be stress relieved and shall also meet the hardness limit.
E51E,"ASTM A335 GR.P22, ASTM A691 GR.2.25CR CL.42",GTAW,GTAW/SMAW,ER 90S-B3L,E9018 B3L,179°C,,,,675-760°C,ASME B31.3,225 BHN Max,1. Entirely welded by GTAW process. 2. PWHT for ALL wall thicknesses; hardness shall not exceed 225 BHN. Attachments shall be stress relieved and shall also meet the hardness limit.
A4F,"ASTM A335 GR.P5, ASTM A691 GR.5CR CL.42",GTAW,GTAW/SMAW (Note-1),ER 80S-B6,E8016 B6,180°C,,,250-300°C,675-760°C,2 HRS,240 BHN Max,"2. Post heating required if weld metal cools below 150°C after welding & before PWHT: heat to 300°C, hold 1hr min, wrap with mineral wool before cooling to room temp. 3. PWHT for ALL wall thicknesses; hardness shall not exceed 241 BHN. Attachments stress relieved & meet hardness limit. Hardness in B25F, E25F weld joint shall not exceed 225 BHN."
A4G,"ASTM A335 GR.P9, ASTM A691 GR.9CR CL.42",GTAW,GTAW/SMAW (Note-1),ER 80S-B8,E8018 B8L,250-300°C ,,,250-300°C,675-760°C,2 HRS,241 BHN Max,"2. Post heating required if weld metal cools below 150°C after welding & before PWHT: heat to 300°C, hold 1hr min, wrap mineral wool before cooling. 3. PWHT for ALL wall thicknesses; hardness shall not exceed 241 BHN. Attachments stress relieved & meet hardness limit."
A16A,ASTM A335 GR.P1,,,,,,,,,,,,
A16A,ASTM A335 GR.P12,,,,,,,,250-315 °C,,,,
A4F,ASTM A335 GR.P21,,,,,,,,250-315 °C,,,,
A1K,"ASTM A312 TP304, ASTM A358 TP304 CL.1",GTAW,GTAW/SMAW,ER 308L,E 308L,10°C,,,175°C MAX,,,,"1. For piping sizes 2"" OD & below shall be entirely welded by GTAW process."
A6K,"ASTM A312 TP304/304L, ASTM A358 TP304/304L CL.1",GTAW,GTAW/SMAW (Note-1),ER 308L,E 308L,10°C,,,175°C MAX,,,,"1. For piping sizes 2"" OD & below entirely GTAW. 2. Ferrite content shall be reported in the PQR and shall be in the range of 3 to 8 FN."
A2K,"ASTM A312 TP304, ASTM A358 TP304 CL.1",GTAW,GTAW/SMAW,ER 308H,E 308H,10°C,,,175°C MAX,,,,"1. For piping sizes 2"" OD & below entirely GTAW. 2. All batches of filler materials shall have guaranteed minimum as-welded impact value of 0.38mm lateral expansion at -196°C at site; all five values shall be over 0.38mm. 3. Ferrite content shall be reported in PQR, range 1 to 8 FN. CRYOGENIC SERVICE."
A1N,"ASTM A312 TP316/316L, ASTM A358 TP316/316L CL.1",GTAW,GTAW/SMAW,ER 316L,E 316L,10°C,,,175°C MAX,,,,"1. For piping sizes 2"" OD & below shall be entirely welded by GTAW process."
A1Y,"ASTM A312 TP321, ASTM A358 TP321 CL.1",GTAW,GTAW/SMAW (Note-1),ER 321,E 347,10°C,,,175°C MAX,,,,"1. For piping sizes 2"" OD & below entirely GTAW. 2. During procedure qualification, weld metal ferrite content shall be measured and shall be in the range of 3-8%."
A27Y,"ASTM A312 TP321, ASTM A358 TP321 CL.1",GTAW,GTAW/SMAW (Note-1),ER Ni Cu-7,E Ni Cu-7,10°C,,,175°C MAX,,,,
A1O,ASTM A268 GR TP405,,,ER309/ER309L,E309-15/16,10°C,,,,,,,
A1O,ASTM A268 GR TP410,,,ER410,E410,121°C,,,204-315 °C,680-730°C,,200-250 HB Max,
A1O,ASTM A268 GR TP430,,,ER430,E430,10°C,,,,,,,
A1K,ASTM A312 GR TP304H,,,ER308H,E308H,10°C,,,Max 175 °C,,,,
B5M,ASTM A312 GR TP316H,,,ER316H,E316H,10°C,,,Max 175 °C,,,,
A6K,ASTM A312 GR TP317,,,ER317,E317,10°C,,,Max 175 °C,,,,
A6K,ASTM A312 GR TP317L,,,ER317L,E317L,10°C,,,Max 175 °C,,,,
A6K,ASTM A312 GR TP321H,,,ER347,E347,10°C,,,Max 175 °C,,,,
A1K,ASTM A312 GR TP309S,,,ER309L,E309L,10°C,,,Max 175 °C,,,,
A1K,ASTM A312 GR TP310S,,,ER310,E310,10°C,,,Max 175 °C,,,,
B27M,"ASTM A312 TP347, ASTM A358 TP347 CL.1, ASTM A312 TP347H",GTAW,GTAW/SMAW (Note-1),ER347,E347,10°C,,,175°C MAX,,,,"1. For piping 2"" OD & below entirely GTAW. 2. During procedure qualification, weld metal ferrite content shall be measured and shall be in the range of 5-10 Ferrite Number."
A27Q,"ASTM B165 ANNLD (UNS N04400), ASTM B725 ANNLD (UNS N04400)",GTAW,GTAW/SMAW,ER Ni Cu-7,E Ni Cu-7,10°C,,,,,,,"1. For piping sizes 2"" OD & below shall be entirely welded by GTAW process. NOTE: card heading duplicates ""A27Y"" from page 27 but covers Monel 400 (UNS N04400) — a different alloy; confirm actual class code against the PMS."
D50Q,ASTM B423 (UNS N08825),GTAW,GTAW/SMAW (Note-1),ER Ni Cr-3,E Ni Cr Mo-3,10°C,,,175°C MAX,,,,"1. For piping sizes 2"" OD & below shall be entirely welded by GTAW process."
D51Q,"ASTM B444 (UNS N06625) GR.1, ASTM B474 (UNS N06625) GR.1",GTAW,GTAW/SMAW (Note-1),ERNiCrMo-3,E NiCrMo-3,10°C,,,175°C MAX,,,,"1. For piping sizes 2"" OD & below shall be entirely welded by GTAW process."
D50Q,"ASTM B167 (UNS N06600), ASTM B517 (UNS N06600) - Inconel 600 (Ni-Cr-Fe)",,,"ER NiCr-3
ER NiCrFe-5
ER NiCrFe-6
ER NiFeCr-1
ER NiFeCr-2","E NiCrFe-2
E NiCrFe-3
E NiCrFe-1
E NiCrFe-4
E NiCrFe-7",10°C,,,,,,,
D50Q,ASTM B166/B167 (UNS N06617) - Inconel 617 (Ni-Cr-Co-Mo),,,ERNiCrCoMo-1,E NiCrCoMo-1,10°C,,,,,,,
D50Q,"ASTM B407 (UNS N08800), ASTM B514 (UNS N08800) - Incoloy 800 (Ni-Cr-Fe)",,,ER Ni Cr-3/ER Ni Cr Mo-3,E Ni Cr Fe-2/E Ni Cr Mo-3,10°C,,,,,,,
D50Q,UNS N08810 - Incoloy 800H (Ni-Cr-Fe),,,ER Ni Cr-3/ER Ni Cr Mo-3,E Ni Cr Fe-2/E Ni Cr Mo-3,10°C,,,,,,,
D50Q,UNS N08811 - Incoloy 800HT (Ni-Cr-Fe),,,ER Ni Cr-3/ER Ni Cr Mo-3,E Ni Cr Fe-2/E Ni Cr Mo-3,10°C,,,,,,,
D51Q,UNS N10276 - Hastelloy C-276 (Ni-Cr-Mo),,,ERNiCrMo-4,ENiCrMo-4,10°C,,,,,,,
D52Q,UNS S32101 - Lean Duplex LDX 2101,,,ER2209,,10°C,,,,,,,
D53Q,UNS S31803 - Standard 22% Cr Duplex 2205,,,ER2209,E2209-15/16,10°C,,,,,,,
D54Q,UNS S32550 - 25% Cr Duplex 255,,,ER2594,,10°C,,,,,,,
D55Q,UNS S32750 - Super Duplex 2507,,,ER2594,E2594,10°C,,,,,,,
D56Q,UNS S32707 - Hyper Duplex SAF 2707,,,ER2594,,10°C,,,,,,,
